Repository: tylerHHdurden/battery-prognostics

# CellSense

CellSense is a research prototype that estimates the state of health (SOH) of a lithium-ion cell from its
charge/discharge cycling data, shows a 90% interval and an explanation, and tells you when a battery looks
unlike the ones it was built on.

**Purpose:** screen cycling data from lab-tested Li-ion cells and estimate SOH (discharge capacity relative to the
first cycles, in percent) with an uncertainty interval and a SHAP explanation.

**What it cannot do:** it is not a certified battery passport, not a safety or warranty tool, and not a
predictor for arbitrary cells. On batteries unlike its training data its errors are large and its interval is not
reliable, and its remaining-useful-life (RUL) output fails outside the data it was trained on.

## Try it

- Live app: <https://bat-pro.streamlit.app>
- Locally:

```bash
python -m venv .venv
.venv/Scripts/activate            # Windows; Linux/macOS: source .venv/bin/activate
pip install -r requirements.txt
streamlit run app.py
```

Python 3.14 is what the project was developed and deployed on. Pick a built-in battery and cycle, or upload your
own cycle data. The app shows the SOH estimate, the interval, the top SHAP features, a familiarity (trust) check,
and an exportable research passport (JSON/PDF) that is labelled as not certified.

## Headline results (honest version)

All numbers are from `PAPER_RESULTS.md` (Section 1, 5 seeds, mean +/- std; SOH is on a 0-100 scale; errors are in
SOH percentage points). Status words follow that file: **VERIFIED** means the value is unchanged after the
2026-09-30 rerun that fixed a BatteryLife embedding bug.

| Data | R2 | RMSE | MAE | Status |
|---|---|---|---|---|
| In-domain (held-out NASA + MIT test batteries) | 0.978 +/- 0.003 | 0.716 +/- 0.050 | 0.281 +/- 0.014 | VERIFIED |
| CALCE (never trained on) | 0.749 +/- 0.012 | 10.791 +/- 0.265 | 6.256 +/- 0.255 | VERIFIED |
| Oxford (never trained on) | 0.940 +/- 0.030 | 1.639 +/- 0.409 | 1.431 +/- 0.434 | VERIFIED |
| HUST (never trained on) | 0.795 +/- 0.022 | 3.336 +/- 0.178 | 2.643 +/- 0.138 | VERIFIED |
| XJTU (never trained on) | -1.037 +/- 0.216 | 8.572 +/- 0.460 | 6.457 +/- 0.213 | VERIFIED |

- Accuracy is excellent in-domain and drops sharply on other cell types; on XJTU the model is worse than
  predicting the mean (negative R2).
- **RUL fails across domains.** The RUL model was trained only on NASA and MIT cells. On CALCE its R2 is -566.35
  (MAE 421.5 cycles, MAPE 1395.9%), on Oxford -1.31, HUST -0.45, XJTU -78.46 (MAE in cycles: 2520.0, 543.3, 1017.9).
  R2 is not comparable across datasets here, so read MAE/MAPE. The app therefore shows RUL only when the nearest
  known source is NASA or MIT and the battery is not flagged. (VERIFIED)
- **Conformal coverage is an in-domain guarantee only.** The 90% interval covers 97.9% of in-domain cycles but only
  4.3% (CALCE), 5.4% (Oxford), 8.5% (HUST) and 11.0% (XJTU) on other cell types. (VERIFIED)
- **Trust check.** A flag based on a nearest-source likelihood score detects 81.9% of batteries from unseen sources
  (390/476) with 11.0% false alarms on known sources (10/91), measured leave-one-source-out over 16 sources. It is
  weak for the `mich`, `NASA` and `snl` sources (fewer than half of their batteries were flagged) and gives no
  guarantee. Not being flagged does not mean a battery is trustworthy; about 1 in 5 unfamiliar batteries are missed.
- The dataset-aware routing (which SOH model handles which dataset) was selected on held-out data, so it is a
  deployment choice, not an unbiased test result.

## Limits

See `release/KNOWN_LIMITATIONS.md` and `release/MODEL_CARD.md`. In short: trained on two public datasets (NASA and
MIT), cross-dataset transfer is poor for some cell types, intervals do not transfer, RUL does not transfer,
raw data are not redistributed, and this is a research prototype.

## How to cite

See `CITATION.cff` (a draft is in `release/CITATION.cff`; copy it to the repository root when publishing). Please
also cite the original datasets, see `DATA_AVAILABILITY.md`.

## Reproduce

See `REPRODUCIBILITY.md` (methods table, battery-level split confirmation, how to re-run, Python version notes) and
`DATA_AVAILABILITY.md` (where to download each dataset). Quick checks: `python -m pytest tests -q`. Full
narrative, including every negative result: `DEVELOPMENT_LOG.md`.

## Repository layout

```
app.py                     Streamlit app
src/                       pipeline stages, live inference (live_inference.py), passport (battery_passport.py),
                           trust check (trust_report.py), conformal, SHAP, run_* experiment scripts
src/models/                network definitions (VLSTM, ICA encoder, ...)
models/                    trained model files and encoder-provenance sidecars (*.meta.json)
data/raw/                  raw datasets (git-ignored; download per DATA_AVAILABILITY.md)
data/processed/            derived feature tables and embeddings

File: outputs/b0045_rootcause_lifetime.csv
dataset,battery_id,n_cycles,SOH_first,SOH_last,SOH_drop_pp,fade_rate_pp_per_cycle
NASA,B0053,55,100.34084627207898,0.0,100.34084627207898,1.8243790231287087
NASA,B0054,102,105.54551089911743,0.0,105.54551089911743,1.034759910775661
NASA,B0045,71,104.8304456709109,68.56665153060774,36.26379414030316,0.5107576639479319
NASA,B0032,39,101.02750296778851,87.25343727422954,13.774065693558967,0.3531811716297171
NASA,B0047,71,101.08017834011409,76.70094371135242,24.379234628761665,0.3433695018135446
NASA,B0046,71,100.86670696740268,76.7605515881637,24.106155379238984,0.33952331520054907
NASA,B0029,39,101.05528333462932,88.31196158805038,12.743321746578943,0.32675183965587035
NASA,B0030,39,101.1115771387332,88.6951020341852,12.416475104547999,0.31837115652687176
NASA,B0048,71,100.58515461728807,81.60045180122599,18.984702816062082,0.26739018050791663
NASA,B0055,101,103.36017526759416,77.58591531828732,25.77425994930684,0.25519069256739446
NASA,B0006,168,100.50353771765535,58.54780848469419,41.95572923296116,0.24973648352953073
NASA,B0044,112,101.44754716103242,75.10706786086998,26.340479300162443,0.23518285089430752
NASA,B0031,39,101.04052008503601,91.91366841065364,9.126851674382365,0.23402183780467603
NASA,B0043,112,101.07424028292516,75.30102155869507,25.77321872423009,0.23011802432348297
NASA,B0018,132,100.64068021427622,72.75687346079181,27.883806753484407,0.21124096025366976
NASA,B0042,112,100.0,77.36792810014151,22.632071899858488,0.20207207053445078
NASA,B0028,28,100.0,95.15421152010136,4.845788479898644,0.17306387428209444
NASA,B0005,168,100.55029091401708,71.76838931689599,28.78190159712109,0.1713208428400065
NASA,B0056,101,102.03816237706332,85.69690252464761,16.341259852415703,0.16179465200411589
NASA,B0025,28,99.9945853703505,95.7056131686318,4.288972201718707,0.15317757863281095
NASA,B0007,168,100.5524448294735,76.16758143909068,24.38486339038282,0.1451479963713263
MIT,b2c1,169,99.92212738114988,77.041175088964,22.88095229218588,0.1353902502496206
NASA,B0027,28,100.49989619735884,97.5667013662667,2.9331948310921376,0.10475695825329064
MIT,b4c31,832,99.8869868904223,24.422600266486413,75.4643866239359,0.09070238776915372
NASA,B0026,28,99.98428554708937,97.53071783921045,2.4535677078789178,0.08762741813853278
MIT,b4c25,567,99.92934696087475,51.28625381047654,48.643093150398215,0.08579028774320673
MIT,b4c26,579,99.91991790524982,51.10683711005043,48.81308079519939,0.08430583902452399
MIT,b4c4,912,99.87424558390697,24.095872885796478,75.77837269811049,0.08309032094091062
MIT,b4c15,871,99.92553845586349,36.95945652200507,62.96608193385842,0.07229171289765605
MIT,b4c9,529,99.9075714897561,61.75097498906608,38.156596500690014,0.07212967202398868
MIT,b4c36,713,99.95078879475484,50.065340968068874,49.88544782668597,0.06996556497431412
MIT,b2c0,325,99.82690702899824,77.10457832494254,22.7223287040557,0.06991485755094061
MIT,b4c14,767,99.99194135644973,46.73024260946984,53.26169874697989,0.06944158897911329
MIT,b4c27,563,99.89617062704038,64.50825769186224,35.387912935178136,0.06285597324187946
MIT,b2c3,360,99.92729671249447,77.32230101690001,22.604995695594454,0.06279165470998459
MIT,b4c43,951,99.8927305887109,43.54516292548929,56.34756766322162,0.05925085979308267
MIT,b4c41,997,99.9224545600559,40.98582785669058,58.93662670336532,0.0591139686091929
MIT,b4c3,911,99.94792636505507,49.294619856261114,50.65330650879395,0.05560187322589896
MIT,b4c42,915,99.92264177850416,50.56704642578551,49.355595352718645,0.05394054136909141
MIT,b4c10,1082,99.94182952768173,41.99124968576843,57.9505798419133,0.053558761406574215
MIT,b4c21,903,99.91299432995692,53.16707360831165,46.74592072164527,0.051767354066052346
MIT,b2c46,448,99.84103456544112,76.98807321755422,22.852961347886904,0.051011074437247554
MIT,b2c41,451,99.79003271980774,77.21397446407009,22.57605825573765,0.050057778837555765
MIT,b2c2,463,99.81936467916054,76.72326672566658,23.096097953493967,0.04988358089307552
MIT,b4c30,719,99.92719072649602,64.57899682398465,35.34819390251137,0.049162995691949055
MIT,b4c22,745,99.90157004853887,63.311244045800976,36.590326002737896,0.04911453154729919
MIT,b2c4,470,99.88623237660845,76.87005344750811,23.016178929100334,0.04897059346617092
MIT,b4c7,562,99.96334187201032,72.49372949323131,27.469612378779004,0.04887831384124378
MIT,b2c39,479,99.92028326679619,76.66111595829122,23.25916730850497,0.04855776056055317
MIT,b2c42,491,99.83533092178011,76.49752917664536,23.337801745134755,0.047531164450376286
MIT,b2c43,486,99.83213216513985,76.81591114052114,23.016221024618716,0.04735847947452411
MIT,b2c38,486,99.9571845501902,77.10277015866846,22.854414391521743,0.04702554401547684
MIT,b2c35,485,99.96806549585334,77.25416675591927,22.713898739934066,0.04683278090708055
MIT,b4c33,530,99.93170833863536,75.13115670879644,24.80055162983892,0.04679349364120551
MIT,b2c26,497,99.78725346672394,76.53919948022892,23.248053986495023,0.04677676858449703
MIT,b2c25,486,99.85356919816715,77.2811782950088,22.57239090315835,0.046445248771930764
MIT,b2c37,501,99.87347820277347,76.81321736493084,23.060260837842634,0.04602846474619288
MIT,b2c14,508,99.8646817520082,76.53345736270958,23.33122438929861,0.04592760706554845
MIT,b2c11,504,99.88586386819709,76.90069699839496,22.98516686980213,0.04560548982103597
MIT,b2c15,207,100.08234009940386,90.65269098099151,9.429649118412357,0.045553860475422016
MIT,b2c27,494,99.84933242262653,77.38253704414814,22.466795378478395,0.04547934287141375
MIT,b2c13,519,99.87691568627432,76.31245202203405,23.564463664240265,0.04540359087522209
MIT,b4c13,869,99.94557172144381,60.724802617807086,39.22076910363673,0.045133221062873104
MIT,b2c5,506,99.89711119090708,77.17581536808986,22.721295822817225,0.044903746685409536
MIT,b2c21,519,99.86063390476926,76.63260485979562,23.22802904497364,0.04475535461459275
MIT,b4c1,861,99.94008854238645,61.465711984674265,38.47437655771218,0.044685687058899165
MIT,b2c45,513,99.8798425468976,76.97984083009598,22.900001716801626,0.04463937956491545
MIT,b2c30,506,99.8765019536311,77.30489400195528,22.57160795167583,0.04460792085311429
MIT,b2c20,530,99.84959471237144,76.21872533385549,23.630869378515953,0.04458654599719991
MIT,b4c0,982,99.96599253910306,56.36699284441149,43.598999694691564,0.04439816669520526
MIT,b2c31,518,99.84769049502916,76.87221007399178,22.975480421037375,0.04435420930702196
MIT,b2c29,521,99.85968490275661,76.99039293162,22.86929197113662,0.043894994186442646
MIT,b2c40,529,99.78472009487665,76.57326593593602,23.211454158940626,0.04387798517758152
MIT,b2c19,488,100.0,78.7923578674156,21.207642132584397,0.04345828305857458
MIT,b2c22,539,99.851229738294,76.47919875094755,23.37203098734645,0.04336183856650547
MIT,b2c24,523,99.89409787892698,77.28023392377368,22.613863955153306,0.043238745612147814
MIT,b2c34,525,99.94599918984758,77.32612206670404,22.61987712314354,0.043085480234559125
MIT,b2c33,545,99.93178294343909,76.488404304324,23.443378639115082,0.04301537364975244
MIT,b2c18,522,99.905300895979,77.48486166643377,22.420439229545224,0.042951033006791615
MIT,b2c17,524,99.6314471505311,77.19857575172814,22.43287139880296,0.04281082328015832
MIT,b4c37,1005,99.93822846558379,57.178527685823546,42.759700779760244,0.042546965950010195
MIT,b2c32,543,99.9229835431272,76.93138345275379,22.99160009037341,0.042341804954647164
MIT,b2c28,540,99.83839326851361,77.03390480343283,22.80448846508078,0.042230534194594035
MIT,b2c36,559,100.0,76.60770506728063,23.392294932719366,0.0418466814538808
MIT,b2c6,544,99.86219577226572,77.1418666866502,22.720329085615518,0.041765310819146174
MIT,b2c23,561,99.82884957687605,76.72675419660894,23.102095380267116,0.04118020566892534
MIT,b4c32,839,99.93693084875429,65.97370403884157,33.96322680991271,0.040480604064258296
MIT,b4c18,1057,99.92600752703693,58.56390137151352,41.362106155523406,0.03913160468829083
MIT,b4c5,1067,99.96548637323754,58.468219513220035,41.497266860017504,0.038891534076867386
MIT,b2c10,595,99.85981075760012,77.2982988509956,22.561511906604522,0.03791850740605802
MIT,b4c6,777,99.94423891470011,71.11802470573807,28.826214208962043,0.03709937478630893
MIT,b4c12,898,99.96931822797652,66.76647657444818,33.20284165352834,0.03697421119546586
MIT,b4c17,930,99.95346194764537,66.54665929926303,33.40680264838234,0.03592129317030359
MIT,b4c44,1077,99.92262876152326,61.69308062429517,38.229548137228086,0.03549633067523499
MIT,b4c19,1111,99.93759350744091,61.131067718181484,38.806525789259425,0.03492936614694818
MIT,b4c24,1115,99.95024122872624,62.15089218356228,37.799349045163964,0.033900761475483376
MIT,b4c8,718,99.96692297234819,75.83239264184752,24.134530330500667,0.033613551992340764
MIT,b1c20,532,99.89714402369897,82.03005603620412,17.867087987494855,0.033584751856193334
MIT,b1c21,557,99.89156653412869,81.22500285618364,18.66656367794505,0.03351268164801625
MIT,b4c28,882,99.92460641743644,70.91843330389733,29.006173113539106,0.0328868175890466
MIT,b4c34,997,99.94296939598662,68.46041920967365,31.482550186312977,0.031577282032410205
MIT,b4c2,784,99.94570288142089,75.23974028890814,24.705962592512748,0.03151270738840912
MIT,b1c45,597,99.87989045567268,81.1826371817316,18.697253273941087,0.03131868220090634
MIT,b1c44,614,99.87987913885699,81.07035642546246,18.80952271339453,0.03063440181334614
MIT,b4c20,804,99.93020570477033,75.43856313648563,24.491642568284703,0.03046224200035411
MIT,b3c28,539,99.96081837983859,83.6384196930263,16.322398686812292,0.030282743389262137
MIT,b1c39,623,99.86884207688713,81.25114152721848,18.617700549668655,0.029883949517927215
MIT,b4c29,956,99.93596575639911,71.37651122689985,28.559454529499263,0.029873906411610106
MIT,b4c16,983,99.95222243689973,70.92014082465096,29.032081612248774,0.02953416237258268
MIT,b1c38,615,99.90158362835743,82.03934923035511,17.862234398002315,0.029044283573987504
MIT,b1c6,634,99.86776640706057,81.69395084920515,18.17381555785542,0.028665324223746718
MIT,b4c11,930,99.92943452647334,73.47852888435722,26.450905642116126,0.028441834023780782
MIT,b2c47,744,99.84059228125196,79.15326900308813,20.68732327816383,0.027805542040542783
MIT,b1c37,646,99.88443055843385,82.0921442331908,17.792286325243055,0.0275422388935651
MIT,b4c39,761,99.94745505372205,79.18619572873351,20.761259324988544,0.027281549704321346
MIT,b1c43,649,99.89243392396332,82.33151690703441,17.56091701692891,0.02705842375489817
MIT,b2c16,481,99.87429181570279,87.05404630884546,12.820245506857333,0.026653317062073457
MIT,b1c42,700,99.86350376405017,81.41236798312477,18.451135780925398,0.026358765401321996
MIT,b1c30,707,99.87978690362621,81.44401392056001,18.4357729830662,0.02607605796756181
MIT,b1c36,702,99.88090259376025,81.7629844853666,18.117918108393653,0.025809000154406913
MIT,b3c6,665,99.96539916735983,82.83557586491264,17.129823302447193,0.025759132785634877
MIT,b1c33,755,99.87748563329122,80.46145798221646,19.416027651074756,0.025716592915330804
MIT,b1c35,701,99.88747636789165,82.11556182614791,17.77191454174374,0.025352231871246418
MIT,b1c32,729,99.89576085815125,81.63490849949854,18.260852358652713,0.025049180190195766
MIT,b1c34,740,99.88667137547179,81.83546260948646,18.051208765985336,0.024393525359439644
MIT,b3c31,729,99.92986450293465,82.35459279921649,17.57527170371816,0.024108740334318462
MIT,b1c19,786,99.89068419450868,81.09527164724511,18.795412547263567,0.023912738609750087
MIT,b1c15,717,99.84759254657263,83.085803504948,16.761789041624624,0.023377669514120816
MIT,b3c21,770,99.98450406162122,82.41388892998252,17.570615131638704,0.022818980690439875
MIT,b1c7,868,99.8862397592498,80.45820046238269,19.428039296867112,0.02238253375215105
MIT,b4c23,1094,99.94386998351087,75.50613821959364,24.437731763917228,0.02233796322113092
MIT,b1c31,874,99.88174483308867,80.38725556036526,19.494489272723413,0.02230490763469498
MIT,b1c26,868,99.89662712351813,80.9210932010038,18.97553392251433,0.02186121419644508
MIT,b1c27,840,99.89572960760708,81.58888062683327,18.306848980773808,0.02179386783425453
MIT,b1c16,860,99.88743374814577,81.39118084437254,18.496252903773225,0.02150727081834096
MIT,b3c11,815,99.94541717634343,82.45287891877163,17.492538257571795,0.02146323712585496
MIT,b4c35,1131,99.91656245665159,75.772836926726,24.14372552992559,0.02134723742698991
MIT,b3c13,814,99.90986567237931,82.53443608568546,17.375429586693855,0.021345736592989994
MIT,b3c20,811,99.9341497834393,82.62633426913578,17.307815514303513,0.021341326158204086
MIT,b1c28,858,99.87788504346169,81.606029922937,18.27185512052469,0.021295868438839967
MIT,b1c25,852,99.89843241979186,81.77806536057746,18.120367059214402,0.021268036454477
MIT,b3c40,794,99.94602298566011,83.09377451892432,16.852248466735787,0.02122449429059923
MIT,b1c11,786,99.88116004778621,83.46128422217176,16.419875825614454,0.020890427259051467
MIT,b3c14,856,99.85526786615237,81.97793384173893,17.877334024413443,0.020884736009828788
MIT,b3c8,826,99.917231143387,82.66947486444958,17.247756278937416,0.020881060870384282
MIT,b2c7,661,100.0,86.26758572517306,13.732414274826937,0.020775210703217757
MIT,b3c41,784,99.91328981687478,83.75453095659108,16.158758860283697,0.02061066181158635
MIT,b1c17,855,99.88520280883691,82.2938586344473,17.591344174389604,0.02057467154899369
MIT,b3c29,856,99.9113476340162,82.45673208003261,17.454615553983587,0.02039090602100886
MIT,b1c14,878,99.89344362067833,82.08729806731316,17.80614555336517,0.02028034801066648
MIT,b1c29,915,99.88858636735758,81.46462566268671,18.42396070467086,0.020135476179968154
MIT,b3c15,874,99.94594930853377,82.37449608113778,17.571453227395992,0.020104637559949647
MIT,b3c27,848,99.91390055636748,82.91712697708132,16.996773579286156,0.02004336506991292
MIT,b3c5,826,99.94307302080367,83.70986156069652,16.233211460107142,0.019652798377853685
MIT,b1c40,964,99.87997470414797,81.19174755558407,18.688227148563897,0.019386127747472923
MIT,b3c12,930,99.9338342590986,81.94503089424691,17.98880336485169,0.01934279931704483
MIT,b3c24,823,99.90917896003748,84.05202782250181,15.857151137535666,0.019267498344514782
MIT,b3c30,933,99.91650402512117,82.29446396724707,17.622040057874102,0.018887502741558523
MIT,b3c44,938,99.94279346703823,82.2607876077364,17.682005859301825,0.01885075251524715
MIT,b4c40,1122,99.93321107104616,79.1640055723207,20.769205498725455,0.01851087834111003
MIT,b1c23,1012,99.88351325216064,81.50134824595686,18.382165006203778,0.018164194670161834
MIT,b3c36,921,99.95029557075789,83.22844775685489,16.721847813902997,0.018156186551469052
MIT,b1c24,1015,99.90898308753468,81.86463891138975,18.044344176144932,0.017777678991275796
MIT,b1c9,1052,99.93433521044568,81.29001967175356,18.644315538692126,0.0177227334017986
MIT,b4c38,1230,99.9342382231941,78.34959296966066,21.584645253533438,0.017548492076043445
MIT,b1c41,1049,99.8775599863036,81.558324333386,18.319235652917598,0.017463523024706957
MIT,b3c26,1026,99.94800369913078,82.06741189414683,17.88059180498395,0.01742747739277188
MIT,b3c0,1007,99.9223240916351,82.41555225576997,17.506771835865138,0.01738507630175287
MIT,b3c4,1046,99.94708512966332,82.01102787648188,17.936057253181446,0.017147282268815914
MIT,b3c25,987,99.92016783775182,83.02151080342529,16.898657034326533,0.01712123306416062
MIT,b3c9,1037,99.9200439786146,82.22739649441709,17.692647484197508,0.01706137655178159
MIT,b3c43,1044,99.94149298144576,82.23738029758174,17.704112683864025,0.016957962340865926
MIT,b1c5,1072,99.9510984550177,81.78458409677175,18.166514358245948,0.016946375334184652
MIT,b1c12,900,99.89961514813719,84.6540078661377,15.245607281999483,0.016939563646666093
MIT,b3c22,1000,99.9374695579214,83.34938744955652,16.588082108364887,0.016588082108364887
MIT,b3c1,1061,99.8946241726802,82.5630064910009,17.33161768167929,0.01633517217877407
MIT,b1c13,895,99.88279057410881,85.39201284965337,14.490777724455441,0.016190813099950213
MIT,b3c10,1076,99.93375865335238,82.88553066114096,17.048227992211423,0.015844078059676043
MIT,b3c35,1091,99.96143977959574,82.73407943254998,17.22736034704576,0.01579043111553232
MIT,b3c19,1153,99.93110609307408,82.04562603865256,17.88548005442152,0.015512124938787095
MIT,b3c3,1113,99.96800314212531,82.82164319383945,17.146359948285863,0.015405534544731233
MIT,b3c18,1144,99.9480057305995,82.3559879926553,17.592017737944204,0.01537763788281836
MIT,b3c34,1156,99.9491090793451,82.87281271435035,17.07629636499476,0.014771882668680588
MIT,b2c8,980,99.91675582903875,85.65839987416037,14.258355954878382,0.01454934281110039
MIT,b2c9,1059,99.91158776463753,85.2815464878409,14.630041276796632,0.013814958712744695
MIT,b3c39,1154,99.94271014232771,84.01039022751823,15.932319914809483,0.013806169770198858
MIT,b3c2,1265,99.97437540400676,82.94596339103784,17.02841201296893,0.013461195267169114
MIT,b3c17,1313,99.93477939411181,82.50346859299849,17.431310801113327,0.01327594120419903
MIT,b3c33,1282,99.9513946052914,83.03241006965013,16.918984535641272,0.01319733583123344
MIT,b1c8,877,99.8795461478455,88.796301768926,11.083244378919503,0.012637678881322124
MIT,b1c22,889,99.87917005364379,89.14217956235072,10.73699049129307,0.012077604602129439
MIT,b1c10,904,99.91382667453753,89.29715404090547,10.616672633632064,0.01174410689561069
MIT,b3c37,1388,99.87869504845612,84.02869003822093,15.850005010235193,0.011419311967028237
MIT,b3c42,1640,99.92827476553023,82.4564309942927,17.47184377123753,0.010653563275144835
MIT,b3c16,1636,99.94614634572766,82.90926634216316,17.03688000356449,0.010413740833474627
MIT,b3c45,1799,99.94712714333414,82.27836409624653,17.66876304708761,0.009821435823839694
MIT,b3c7,1834,99.93037312069208,82.41055220724135,17.51982091345073,0.009552792210169428
MIT,b3c38,1933,99.93408060040349,82.1778914233996,17.75618917700389,0.009185819543199115
MIT,b1c3,1224,99.86076946006685,89.7979843849814,10.062785075085444,0.008221229636507715
MIT,b3c23,2188,99.96033109611714,87.8520821486651,12.10824894745204,0.0055339346194936195
MIT,b1c4,1225,99.94479210804249,94.71250747442753,5.232284633614967,0.004271252762134667
MIT,b3c32,2236,99.94662487105825,90.74916112151136,9.197463749546884,0.0041133558808349215
MIT,b1c1,1177,99.87821057977784,96.43438994386466,3.443820635913184,0.002925930871633971
MIT,b1c2,1175,99.87116617408759,96.48235843122183,3.3888077428657652,0.0028840916960559703
